Repository: DoHyeongKim-create/NumBAT

File: backend/material_data/As2S3_2017_Morrison.json
 {
  "file_name": "As2S3_2017_Morrison",  // Name of this file, will be used as identifier
  "chemical": "As2S3",  // Chemical composition
  "author": "Morrison",  // Author of data
  "date": "2017",  // Year of data publication/creation
  "institution": "Uni. of Sydney",  // Source institution
  "doi": "dx.doi.org/10.1364/OPTICA.4.000847",  // doi or, failing that, the http address
  "Re_n": 2.4,  // Real part of refractive index []
  "Im_n": 0.0,  // Imaginary part of refractive index []
  "s": 3200,  // Density [kg/m3]
  "c_11": 19.75e9,  // Stiffness tensor component [Pa]
  "c_12": 8.7e9,  // Stiffness tensor component [Pa]
  "c_44": 5.525e9,  // Stiffness tensor component [Pa]
  "p_11": 0.25,  // Photoelastic tensor component []
  "p_12": 0.23,  // Photoelastic tensor component []
  "p_44": 0.01,  // Photoelastic tensor component []
  "eta_11": 1.8e-3,  // Acoustic loss tensor component [Pa s]
  "eta_12": 1.45e-3,  // Acoustic loss tensor component [Pa s]
  "eta_44": 0.18e-3  // Acoustic loss tensor component [Pa s] 
}
